Repository: wmpjrufg/FEA0063

File: aulas_02_materiais.md
---
title: Materiais e suas propriedades
layout: default
parent: Aulas
nav_order: 2
---

<!--Don't delete this script-->
<script src = "https://polyfill.io/v3/polyfill.min.js?features=es6"></script>
<script id = "MathJax-script" async src="https://cdn.jsdelivr.net/npm/mathjax@3/es5/tex-mml-chtml.js"></script>
<!--Don't delete this script-->

<p align="justify">Materiais que compõem o concreto armado:</p>
<ul>
    <li>Agregado</li>
    <li>Cimento</li>
    <li>Água</li>
    <li>Aço</li>
</ul>


<center><img src="https://www.fazfacil.com.br/wp-content/uploads/2012/07/mat_concreto_mistura_3.gif" width="50%"></center>
<p align = "center"><b>Figura 1.</b>Sequência de preparo de concreto. <a href="#ref1">[1]</a></p>


<h2>Agregados</h2>
<p align="justify">Os <strong>agregados</strong> são <strong>materiais granulares</strong>, geralmente inertes, com dimensões e propriedades adequadas para a preparação de argamassa ou concreto.</p>

<h3>Classificação:</h3>
<ul>
    <li>Segundo a <strong>origem</strong></li>
    <li>Segundo a massa <strong>específica</strong></li>
    <li>Segundo as <strong>dimensões de partícula</strong></li>
</ul>

<br>

<h4 align="center">Tabela 1: Faixa de dimensões e DMC do agregado graúdo tipo brita</h4>

<table border="1" cellpadding="5" cellspacing="0" align="center">
  <thead>
    <tr>
      <th>Tipo do agregado</th>
      <th>Faixa de dimensões (mm)</th>
      <th>DMC em mm</th>
    </tr>
  </thead>
  <tbody>
    <tr>
      <td>Brita 0</td>
      <td>4,80 – 9,50</td>
      <td>9,50</td>
    </tr>
    <tr>
      <td>Brita 1</td>
      <td>9,50 – 19,00</td>
      <td>19,00</td>
    </tr>
    <tr>
      <td>Brita 2</td>
      <td>19,00 – 25,00</td>
      <td>25,00</td>
    </tr>
    <tr>
      <td>Brita 3</td>
      <td>25,00 – 50,00</td>
      <td>50,00</td>
    </tr>
    <tr>
      <td>Brita 4</td>
      <td>50,00 – 76,00</td>
      <td>76,00</td>
    </tr>
    <tr>
      <td>Brita 5</td>
      <td>76,00 – 100,00</td>
      <td>100,00</td>
    </tr>
  </tbody>
</table>

<br>

<h2>Cimento</h2>

<p align="justify">Por definição, o <strong>cimento</strong> é um <strong>material ligante </strong> ou <strong>material</strong> aglomerante, normalmente pulverulento, que realiza a união entre as partículas dos agregados.</p>

<h4 align="center">Tabela 2: Composição química média dos clínqueres</h4>
<table border="1" cellpadding="5" cellspacing="0" align="center">
  <thead>
    <tr>
      <th>Componente químico</th>
      <th>Teores médios (%)</th>
    </tr>
  </thead>
  <tbody>
    <tr>
      <td>CaO</td>
      <td>58 - 67</td>
    </tr>
    <tr>
      <td>SiO<sub>2</sub></td>
      <td>16 - 26</td>
    </tr>
    <tr>
      <td>Al<sub>2</sub>O<sub>3</sub></td>
      <td>4 - 8</td>
    </tr>
    <tr>
      <td>Fe<sub>2</sub>O<sub>3</sub></td>
      <td>1 - 5</td>
    </tr>
    <tr>
      <td>Outros</td>
      <td>0 - 5</td>
    </tr>
  </tbody>
</table>

<br>

<h4 align="center">Tabela 3: Composição química do cimento Portland tradicional com os teores médios</h4>

<table border="1" cellpadding="5" cellspacing="0" align="center">
  <thead>
    <tr>
      <th>Componente químico</th>
      <th>Teores médios (%)</th>
      <th>"Responsabilidade"</th>
    </tr>
  </thead>
  <tbody>
    <tr>
      <td>Silicato tricálcico (CaO)<sub>3</sub>SiO<sub>2</sub> = C<sub>3</sub>S</td>
      <td>45 - 75</td>
      <td>É o maior responsável pela resistência em todas as idades, especialmente até o fim do primeiro mês de cura. Também seria o segundo em ordem de importância para o fator tempo de pega.</td>
    </tr>
    <tr>
      <td>Silicato dicálcico (CaO)<sub>2</sub>SiO<sub>2</sub> = C<sub>2</sub>S</td>
      <td>7 - 35</td>
      <td>Adquire maior importância no processo de endurecimento em idades mais avançadas, sendo largamente responsável pelo ganho de resistência a um ano ou mais.</td>
    </tr>
    <tr>
      <td>Aluminato tricálcico (CaO)<sub>3</sub>Al<sub>2</sub>O<sub>3</sub> = C<sub>3</sub>A</td>
      <td>0 - 13</td>
      <td>Contribui na resistência, especialmente no primeiro dia. Esse é o componente mineralógico mais reativo do clínquer ao lado do Silicato tricálcico.</td>
    </tr>
    <tr>
      <td>Ferraluminato tetracálcico (CaO)<sub>4</sub>Al<sub>2</sub>O<sub>3</sub>Fe<sub>2</sub>O<sub>3</sub> = C<sub>4</sub>AF</td>
      <td>0 - 18</td>
      <td>Em nada contribui com a resistência. Tem grandes vazios estruturais e é responsável pela reatividade elevada do composto. Portanto, é bastante responsável pela resistência à corrosão química do concreto. Além disso, é o responsável pela coloração acinzentada do concreto.</td>
    </tr>
  </tbody>
</table>

<br>

<h4 align="center">Tabela 4: Tipos de cimentos normatizados no Brasil e a proporção em massa de compostos</h4>

<table style="text-align:center;" border="1" cellpadding="5" cellspacing="0" align="center">
  <thead>
    <tr>
      <th>Tipo</th>
      <th>Cimento</th>
      <th>Resistência (MPa)</th>
      <th>Sufixo</th>
      <th>Clínquer + Gesso</th>
      <th>Escória siderúrgica</th>
      <th>Material pozolânico</th>
      <th>Material carbonático</th>
    </tr>
  </thead>
  <tbody>
    <tr>
      <td>Comum</td>
      <td>CP I</td>
      <td rowspan = "7" >25, 32 ou 40</td>
      <td rowspan = "7">RS<sup>1</sup> ou BC<sup>2</sup></td>
      <td>95 - 100</td>
      <td>0</td>
      <td>0</td>
      <td>0 - 5</td>
    </tr>
    <tr>
      <td>Comum com adição</td>
      <td>CP I - S</td>
      <td>90 - 94</td>
      <td>0</td>
      <td>0</td>
      <td>6 - 10</td>
    </tr>
    <tr>
      <td>Composto</td>
      <td>CP II - E</td>
      <td>51 - 94</td>
      <td>6 - 34</td>
      <td>0</td>
      <td>0 - 15</td>
    </tr>
    <tr>
      <td>Composto</td>
      <td>CP II - Z</td>
      <td>71 - 94</td>
      <td>0</td>
      <td>6 - 14</td>
      <td>0</td>
    </tr>
    <tr>
      <td>Composto</td>
      <td>CP II - F</td>
      <td>75 - 89</td>
      <td>0</td>
      <td>0</td>
      <td>11 - 25</td>
    </tr>
    <tr>
      <td>Alto-forno</td>
      <td>CP III</td>
      <td>25 - 65</td>
      <td>35 - 75</td>
      <td>0</td>
      <td>0</td>
    </tr>
    <tr>
      <td>Pozolânico</td>
      <td>CP IV</td>
      <td>45 - 85</td>
      <td>0</td>
      <td>15 - 50</td>
      <td>0 - 10</td>
    </tr>
  </tbody>
</table>

<br>

<h2>Aço</h2>

<p align="justify">A usina siderúrgica é a empresa responsável pela transformação do <strong>minério de ferro em aço</strong>, de maneira que ele possa ser usado comercialmente. Este processo tem o nome de Redução.

O <strong>aço</strong>, por fim, será o <strong>resultado da descarbonatação do ferro gusa</strong>, ou seja, é produzido a partir deste, controlando-se o teor de carbono para no máximo 2%.

<strong>Aços de baixo carbono</strong>: Possuem um <strong>máximo de 0,30%</strong> deste elemento e <strong>apresentam grande ductilidade</strong>. São bons para o trabalho mecânico e soldagem, não sendo temperáveis, utilizados na construção de edifícios, pontes, navios, automóveis, dentre outros usos.</p>

<ul>
    <li>CA - 25 (barra)</li>
    <li>CA - 50 (barra)</li>
    <li>CA - 60 (barra)</li>
</ul>

<br>

<h4 align = "center" >Tabela 5: Propriedades mecânicas exigíveis de barras e fios de aço destinados a armaduras</h4>

<table border="1" cellpadding="5" cellspacing="0" style="width: 90%; margin: 0 auto; border-collapse: collapse; text-align: center;">
  <caption><strong>Tabela: Valores mínimos de ensaios de tração, dobramento e aderência</strong></caption>
  <thead>
    <tr>
      <th rowspan="3">Tipo</th>
      <th colspan="4">Ensaios de tração (valores mínimos)</th>
      <th colspan="2">Ensaio de dobramento a 180º</th>
      <th colspan="2">Aderência</th>
    </tr>
    <tr>
      <th rowspan="2">(f<sub>yk</sub>) - MPa</th>
      <th rowspan="2">(f<sub>st</sub>) - MPa</th>
      <th rowspan="2">Alongamento após ruptura em 10φ – A (%)</th>
      <th rowspan="2">Alongamento total na força máxima – A<sub>gt</sub> (%)</th>
      <th colspan="2">Diâmetro do pino (mm)</th>
      <th colspan="2">Valores mínimos de η para</th>
    </tr>
    <tr>
      <th>φ &lt; 20</th>
      <th>φ ≥ 20</th>
      <th>φ &lt; 10 mm</th>
      <th>φ ≥ 10 mm</th>
    </tr>
  </thead>
  <tbody>
    <tr>
      <td>CA-25</td>
      <td>250</td>
      <td>1,20.f<sub>yk</sub></td>
      <td>18</td>
      <td>N/A</td>
      <td>2φ</td>
      <td>4φ</td>
      <td>1,0</td>
      <td>1,0</td>
    </tr>
    <tr>
      <td>CA-50</td>
      <td>500</td>
      <td>1,08.f<sub>yk</sub></td>
      <td>8</td>
      <td>5</td>
      <td>4φ</td>
      <td>6φ</td>
      <td>1,0</td>
      <td>1,5</td>
    </tr>
    <tr>
      <td>CA-60</td>
      <td>600</td>
      <td>1,05.f<sub>yk</sub></td>
      <td>5</td>
      <td>N/A</td>
      <td>5φ</td>
      <td>N/A</td>
      <td>1,0</td>
      <td>1,5</td>
    </tr>
  </tbody>
</table>


<br>
          
<h4 align = "center">Tabela 6: Carracterísticas das barras </h4>

<table style = "text-align: center;" border="1" cellpadding="5" cellspacing="0" align = "center">
  <thead>
    <tr>
      <th rowspan="1">Diâmetro Nominal (mm)</th>
      <th colspan="2">Massa e tolerância por unidade de comprimento</th>
      <th colspan="2">Valores Nominais</th>
    </tr>
    <tr>
        <th>Barras</th>
      <th>Massa Nominal<sup>2</sup> (kg/m)</th>
      <th>Máxima variação permitida para massa nominal</th>
      <th>Área da Seção (mm<sup>2</sup>)</th>
      <th>Perímetro (m)</th>
    </tr>
  </thead>
  <tbody>
    <tr>
      <td>6,30</td>
      <td>0,245</td>
      <td>± 7%</td>
      <td>31,20</td>
      <td>19,80</td>
    </tr>
    <tr>
      <td>8,00</td>
      <td>0,395</td>
      <td>± 7%</td>
      <td>50,30</td>
      <td>25,10</td>
    </tr>
    <tr>
      <td>10,00</td>
      <td>0,617</td>
      <td>± 6%</td>
      <td>78,50</td>
      <td>31,40</td>
    </tr>
    <tr>
      <td>12,50</td>
      <td>0,963</td>
      <td>± 6%</td>
      <td>122,70</td>
      <td>39,30</td>
    </tr>
    <tr>
      <td>16,00</td>
      <td>1,578</td>
      <td>± 5%</td>
      <td>201,10</td>
      <td>50,30</td>
    </tr>
    <tr>
      <td>20,00</td>
      <td>2,466</td>
      <td>± 5%</td>
      <td>314,20</td>
      <td>62,80</td>
    </tr>
    <tr>
      <td>22,00</td>
      <td>2,984</td>
      <td>± 4%</td>
      <td>380,10</td>
      <td>69,10</td>
    </tr>
    <tr>
      <td>25,00</td>
      <td>3,853</td>
      <td>± 4%</td>
      <td>490,90</td>
      <td>78,50</td>
    </tr>
    <tr>
      <td>32,00</td>
      <td>6,313</td>
      <td>± 4%</td>
      <td>804,20</td>
      <td>100,50</td>
    </tr>
    <tr>
      <td>40,00</td>
      <td>9,865</td>
      <td>± 4%</td>
      <td>1256,60</td>
      <td>125,70</td>
    </tr>
  </tbody>
</table>

<br>

<h4 align = "center" >Tabela 7: Carracterísticas de fios</h4>

<table style = "text-align:center;" border="1" cellpadding="5" cellspacing="0" align = "center">
  <thead>
    <tr>
      <th rowspan="1">Diâmetro Nominal<sup>1</sup> (mm)</th>
      <th colspan="2">Massa e tolerância por unidade de comprimento</th>
      <th colspan="2">Valores Nominais</th>
    </tr>
    <tr>
        <th>Fios</th>
      <th>Massa Nominal<sup>2</sup> (kg/m)</th>
      <th>Máxima variação permitida para massa nominal</th>
      <th>Área da Seção (mm<sup>2</sup>)</th>
      <th>Perímetro (m)</th>
    </tr>
  </thead>
  <tbody>
    <tr>
      <td>2,40</td>
      <td>0,036</td>
      <td>± 6%</td>
      <td>4,50</td>
      <td>7,50</td>
    </tr>
    <tr>
      <td>3,40</td>
      <td>0,071</td>
      <td>± 6%</td>
      <td>9,10</td>
      <td>10,70</td>
    </tr>
    <tr>
      <td>3,80</td>
      <td>0,089</td>
      <td>± 6%</td>
      <td>11,30</td>
      <td>11,90</td>
    </tr>
    <tr>
      <td>4,20</td>
      <td>0,109</td>
      <td>± 6%</td>
      <td>13,90</td>
      <td>13,20</td>
    </tr>
    <tr>
      <td>5,00</td>
      <td>0,154</td>
      <td>± 6%</td>
      <td>19,60</td>
      <td>15,70</td>
    </tr>
    <tr>
      <td>5,50</td>
      <td>0,187</td>
      <td>± 6%</td>
      <td>23,80</td>
      <td>17,30</td>
    </tr>
    <tr>
      <td>6,00</td>
      <td>0,222</td>
      <td>± 6%</td>
      <td>28,30</td>
      <td>18,80</td>
    </tr>
    <tr>
      <td>6,30</td>
      <td>0,253</td>
      <td>± 6%</td>
      <td>31,20</td>
      <td>19,80</td>
    </tr>
    <tr>
      <td>8,00</td>
      <td>0,395</td>
      <td>± 6%</td>
      <td>50,30</td>
      <td>25,10</td>
    </tr>
    <tr>
      <td>9,50</td>
      <td>0,558</td>
      <td>± 6%</td>
      <td>70,90</td>
      <td>29,80</td>
    </tr>
    <tr>
      <td>10,00</td>
      <td>0,617</td>
      <td>± 6%</td>
      <td>78,50</td>
      <td>31,40</td>
    </tr>
  </tbody>
</table>

<br>

<h2>Propriedades do concreto<h2>

<h4 align = "center">Tabela 1: Concreto estrutural</h4>
<table style = "text-align:center;" border="1" cellpadding="5" cellspacing="0" align = "center" >
  <thead>
    <tr>
      <th colspan="2">Classe de resistência<br>Grupo I</th>
      <th colspan="2">Classe de resistência<br>Grupo II</th>
    </tr>
    <tr>
      <th>Classe</th>
      <th>Resistência característica à compressão (MPa)</th>
      <th>Classe</th>
      <th>Resistência característica à compressão (MPa)</th>
    </tr>
  </thead>
  <tbody>
    <tr>
      <td>C20</td>
      <td>20</td>
      <td>C55</td>
      <td>55</td>
    </tr>
    <tr>
      <td>C25</td>
      <td>25</td>
      <td>C60</td>
      <td>60</td>
    </tr>
    <tr>
      <td>C30</td>
      <td>30</td>
      <td>C70</td>
      <td>70</td>
    </tr>
    <tr>
      <td>C35</td>
      <td>35</td>
      <td>C80</td>
      <td>80</td>
    </tr>
    <tr>
      <td>C40</td>
      <td>40</td>
      <td>C90</td>
      <td>90</td>
    </tr>
    <tr>
      <td>C45</td>
      <td>45</td>
      <td rowspan ="2">C100</td>
      <td rowspan ="2">100</td>
    </tr>
    <tr>
      <td>C50</td>
      <td>50</td> 
    </tr>
  </tbody>
</table>

<br>

<p align="justify">Um dos <strong>parâmetros mais importantes</strong> no controle tecnológico do concreto é a <strong>curva tensão-deformação à compressão</strong>, que fornece várias <strong>informações importantes</strong> para elaboração de <strong>projetos estruturais</strong>, tais como a <strong>resistência à compressão</strong>, o <strong>módulo de elasticidade</strong> tangente inicial e secante, a deformação na carga de pico e a tenacidade do concreto.

Por definição, a <strong>resistência característica (𝑓_𝑐𝑘)</strong> à compressão do concreto é o valor que apresenta um <strong>grau de confiança de 95%</strong>, ou seja, 𝑓_𝑐𝑘 é o valor da resistência à compressão do concreto, <strong>de modo que 95% dos resultados dos ensaios estejam acima deste valor ou 5% abaixo</strong>.</p>

<br>

<center><img src="https://encrypted-tbn0.gstatic.com/images?q=tbn:ANd9GcRIXBnGTC55Ga7z9ky8ZSnYZn4pb_gS6COU1Q&s" width="100%"></center>
<p align = "center"><b>Figura 1.</b> Imagem do agregado.</p>

<br>

\(
\begin{align*}
    &f_{ck} = \beta_1 \cdot (t \cdot s) \cdot f_{ck,28} \quad \text{(1)} \\
    &\beta_1 = \exp\left\{ s \cdot \left[ 1 - \left( \frac{28}{t} \right)^{1/2} \right] \right\} \quad \text{(2)} \\
\end{align*}
\)

<p align="justify">Onde:</p>
<ul>
    <li>\(s = 0,38\) para concreto de cimento CP III e CP IV</li>
    <li>\(s = 0,25\) para concreto de cimento CP I e CP II</li>
    <li>\(s = 0,20\) para concreto de cimento CP V -- ARI</li>
</ul>

<br>

\(
\begin{align*}
    &f_{ck} = 0,30 \cdot f_{ck}^{2/3} \quad \text{(3)} \\
    &f_{ctm} = 0,7 \cdot f_{ck} \quad \text{(4)} \\
    &f_{ctk,inf} = 0,7 \cdot f_{ctm} \quad \text{(5)} \\
    &f_{ctk,sup} = 1,3 \cdot f_{ctm} \quad \text{(6)} \\
    &f_{ctm}(t) = 1,41 \cdot \left( \frac{f_{ctk,j}(t)}{10} \right)^{2/3} \quad \text{(7)} \\
\end{align*}
\)

<br>

<h2>Módulo tangente inicial</h2>

<center><img src="https://seer.atitus.edu.br/index.php/revistaec/article/viewFile/2173/1884/14122" width="100%"></center>
<p align = "center"><b>Figura 2.</b> Imagem módulos Tg inicial.</p>

<p align="justify">Para \(f_{ck}\) de 20 a 50 MPa:</p>
\(E_{ci} = \alpha_E \cdot 5600 \cdot \sqrt{f_{ck}} \quad \text{(8)}\)

<p align="justify">Para \(f_{ck}\) de 55 a 90 MPa:</p>
\(E_{ci} = 21,5 \cdot 10^3 \cdot \alpha_E \cdot \left( \frac{f_{ck}}{10} + 1,25 \right)^{1/3} \quad \text{(9)}\)

<p align="justify">Onde:</p>
<ul>
    <li>\(\alpha_E = 1,2\) para basalto e diabásio</li>
    <li>\(\alpha_E = 1,0\) para granito e gnaisse</li>
    <li>\(\alpha_E = 0,9\) para calcário</li>
    <li>\(\alpha_E = 0,7\) para arenito</li>
</ul>

<br>

<p>
   \[𝐸_𝑐𝑖=𝛼_𝐸∙5600∙√(𝑓_𝑐𝑘 )\] Para 𝑓_𝑐𝑘 de 20 a 50 MPa <br>
   \[𝐸_𝑐𝑖=21,5∙10^3∙𝛼_𝐸∙(𝑓_𝑐𝑘/10+1,25)^(1∕3)\] Para 𝑓_𝑐𝑘 de 55 a 90 MPa <br>
    <br>
    𝛼_𝐸=1,2 para basalto e diabásio;  <br>
    𝛼_𝐸=1,0 para granito e gnaisse; <br>
    𝛼_𝐸=0,9 para calcário; <br>
    𝛼_𝐸=0,7 para arenito. <br>
</p>
<br><br>
<h4 align = "center">Módulo secante</h4>
<table style = "width:100%" align="center" border="0" cellpadding="8">
    <tr>
        <td style="width: 100%;">
            <img src="hhttps://seer.atitus.edu.br/index.php/revistaec/article/viewFile/2173/1884/14121" alt="Imagem módulos secante">
        </td>
    </tr>
</table>
<p>
    \[ 𝐸_𝑐𝑠=𝛼_𝑖∙𝐸_𝑐𝑖\] <br>
    \[ 𝛼_𝑖=0,8+0,2∙𝑓_𝑐𝑘/80≤1,0\]
</p>

<table border="1" cellpadding="5" cellspacing="0">
  <thead>
    <tr style="background-color: white; color: black;">
      <th>Classe de resistência</th>
      <th>C20</th>
      <th>C25</th>
      <th>C30</th>
      <th>C35</th>
      <th>C40</th>
      <th>C45</th>
      <th>C50</th>
      <th>C60</th>
      <th>C70</th>
      <th>C80</th>
      <th>C90</th>
    </tr>
  </thead>
  <tbody>
    <tr>
      <td>E<sub>ci</sub> (GPa)</td>
      <td>25</td>
      <td>28</td>
      <td>31</td>
      <td>33</td>
      <td>35</td>
      <td>38</td>
      <td>40</td>
      <td>42</td>
      <td>43</td>
      <td>45</td>
      <td>47</td>
    </tr>
    <tr>
      <td>E<sub>cs</sub> (GPa)</td>
      <td>21</td>
      <td>24</td>
      <td>27</td>
      <td>29</td>
      <td>32</td>
      <td>34</td>
      <td>37</td>
      <td>40</td>
      <td>42</td>
      <td>45</td>
      <td>47</td>
    </tr>
    <tr>
      <td>α<sub>i</sub></td>
      <td>0,85</td>
      <td>0,86</td>
      <td>0,88</td>
      <td>0,89</td>
      <td>0,90</td>
      <td>0,91</td>
      <td>0,93</td>
      <td>0,95</td>
      <td>0,98</td>
      <td>1,00</td>
      <td>1,00</td>
    </tr>
  </tbody>
</table>
<br>
<p>
    \[ ν = 0,20\] Poisson <br>
    \[ 𝐺_𝑐  = 𝐸_𝑐𝑠/2,4\] Módulo de elasticidade transversal 
</p>
<br><br>

<h4 align = "center">Diagrama tensão-deformação do concreto na compressão </h4>
<table style = "width:100%" align="center">
    <tr>
        <td style="width: 80%;">
            <img src="https://blogger.googleusercontent.com/img/b/R29vZ2xl/AVvXsEgxeUZvAydhrwjbhhwor_pkzhJ-XXoaSHB2_ni1CQtSBEG2DcoaQLRnhf668t0FxF9BRydEWekUlQe1u44aw90giKtKt-0xBZGNWDir-4oQK7jO259dEh8ZHX5WFLfOetsr321v7XeId5Hu/s1600/diagrama+tensao+deforma%25C3%25A7ao.png" alt="diagrama tensão-deformação">
        </td>
        <td style="width: 20%;">
            \[ 𝜎_𝑐=0,85∙𝑓_𝑐𝑑 [1−(1−𝜀_𝑐/𝜀_𝑐2 )^𝑛 ] \]
        </td>
    </tr>
</table>
<br>
<table style = "text-align:center;" border="1" cellpadding="5" cellspacing="0" align = "center"> 
  <thead>
    <tr style="background-color: white; color: black;">
      <th colspan = "2">Para concretos de classe até C50</th>
      <th colspan = "2">Para concretos de classe até C55 até C90</th>
  
  </thead>
  <tbody>
    <tr>
      <td colspan = "2">𝜀𝑐2 = 2%</td>
      <td>\[𝜀𝑐2 = 2,0 ‰+0,085‰∙(𝑓_𝑐𝑘−50)^0,53\]</td>
    <tr>
      <td colspan = "2">𝜀𝑐u = 3,5%</td>
	  <td>\[𝜀𝑐𝑢 = 2,6 ‰+35‰∙[(90−𝑓_𝑐𝑘)/100]^4\]</td>
    </tr>
    <tr>
      <td colspan = "2">n = 2</td>
      <td>\[𝑛=1,4+23,40∙[(90−𝑓_𝑐𝑘)/100]^4\]</td>
    </tr>
  </tbody>
</table>
<br>
<h4>Diagramas tensão-deformação do concreto com variação no tempo de carregamento do corpo-de-prova</h4>
<table style = "width:100%" align="center" border="1" cellpadding="8">
    <tr>
        <td style="width: 100%;">
            <img src="https://encrypted-tbn0.gstatic.com/images?q=tbn:ANd9GcRx-FYNDc5jELS042sovBfJRcZiIXfwq_nBCQ&s" alt="Diagramas tensão-deformação do concreto com variação no tempo de carregamento do corpo-de-prova" >
        </td>
    </tr>
</table>
<br>
<h3>Reologia do concreto</h3>
<p>As primeiras deformações tratadas são as que tem o tempo como uma de suas variáveis de projeto:</p><br>

<ol type="a">
    <li><p align="justify">Retração;</p></li>
    <li><p align="justify">Fluência.</p></li>
</ol>

<h2>Referências</h2>
<table>
    <thead>
        <tr>
            <th>ID</th>
            <th>Descrição</th>
        </tr>
    </thead>
    <tbody>
        <tr>
            <td><p align = "center" id = "ref1">[1]</p></td>
            <td><p align = "left">Faz Fácil. Traços do Concreto: Misturas e Cuidados Gerais para um Bom Resultado. Faz Fácil 2020. https://www.fazfacil.com.br/reforma-construcao/tracos-concreto-mistura/.</p></td>
        </tr>
        <tr>
            <td><p align = "center" id = "ref2">[2]</p></td>
            <td><p align = "left">A. Beck, Confiabilidade e Segurança das Estruturas, 1a edição. GEN LTC, 2021.</p></td>
        </tr>
        <tr>
            <td><p align = "center" id = "ref3">[3]</p></td>
            <td><p align = "left"><a href="https://doi.org/10.17159/2309-8775/2021/v63n1a1" target="_blank" rel="noopener noreferrer">M. Holický, J. V. Retief, and C. Viljoen, “Reliability basis for assessment of existing building structures with reference to sans 10160,” J. S. Afr. Inst. Civ. Eng., vol. 63, no. 1, 2021.</a></p></td>
        </tr>
        <tr>
            <td><p align = "center" id = "ref4">[4]</p></td>
            <td><p align = "left"><a href="https://doi.org/10.1590/s1983-41952022000200007" target="_blank" rel="noopener noreferrer">P. H. P. Facholli and A. T. Beck, “Distribution of load effects and reliability of reinforced concrete frames: intact and with columns removed,” Rev. IBRACON Estrut. Mater., vol. 15, no. 2, p. e15207, 2022.</a></p></td>
        </tr>
        <tr>
            <td><p align = "center" id = "ref5">[5]</p></td>
            <td><p align = "left"><a href="https://doi.org/10.1061/(ASCE)ST.1943-541X.0003196" target="_blank" rel="noopener noreferrer">A. T. Beck, L. da Rosa Ribeiro, M. Valdebenito, and H. Jensen, “Risk-Based Design of Regular Plane Frames Subject to Damage by Abnormal Events: A Conceptual Study,” Journal of Structural Engineering, vol. 148, no. 1, p. 04021229, Jan. 2022.</a></p></td>
        </tr>
        <tr>
            <td><p align = "center" id = "ref6">[6]</p></td>
            <td><p align = "left"><a href="https://doi.org/10.1002/suco.202100226" target="_blank" rel="noopener noreferrer">S. Küttenbaum, T. Braml, A. Taffe, S. Keßler, and S. Maack, “Reliability assessment of existing structures using results of nondestructive testing,” Structural Concrete, vol. 22, no. 5, pp. 2895–2915, Oct. 2021.</a></p></td>
        </tr>
        <tr>
            <td><p align = "center" id = "ref7">[7]</p></td>
            <td><p align = "left"><a href="https://doi.org/10.1016/j.engstruct.2019.109788" target="_blank" rel="noopener noreferrer">A. Mankar, I. Bayane, J. D. Sørensen, and E. Brühwiler, “Probabilistic reliability framework for assessment of concrete fatigue of existing RC bridge deck slabs using data from monitoring,” Engineering Structures, vol. 201, p. 109788, Dec. 2019.</a></p></td>
        </tr>
        <tr>
            <td><p align = "center" id = "ref8">[8]</p></td>
            <td><p align = "left"><a href="https://doi.org/10.1016/j.engstruct.2021.112016" target="_blank" rel="noopener noreferrer">R. R. Souza, L. F. F. Miguel, G. McClure, F. Alminhana, and J. Kaminski Jr., “Reliability assessment of existing transmission line towers considering mechanical model uncertainties,” Engineering Structures, vol. 237, p. 112016, Jun. 2021.</a></p></td>
        </tr>
        <tr>
            <td><p align = "center" id = "ref9">[9]</p></td>
            <td><p align = "left"><a href="https://doi.org/10.1016/j.engstruct.2020.111160" target="_blank" rel="noopener noreferrer">F. Ávila, E. Puertas, and R. Gallego, “Probabilistic reliability assessment of existing masonry buildings: The church of San Justo y Pastor,” Engineering Structures, vol. 223, p. 111160, Nov. 2020.</a></p></td>
        </tr>
        <tr>
            <td><p align = "center" id = "ref10">[10]</p></td>
            <td><p align = "left">G. Savaris, P. H. Hallak, and P. C. A. Maia, “Influence of foundation settlements in load redistribution on columns in a monitoring construction - Case Study,” Rev. IBRACON Estrut. Mater., vol. 3, pp. 346–356, Sep. 2010.</p></td>
        </tr>
        <tr>
            <td><p align = "center" id = "ref11">[11]</p></td>
            <td><p align = "left">L. B. Amancio, “Previsão de recalques em fundações profundas utilizando redes neurais artificiais do tipo Perceptron,” Dissertação (Mestrado), Universidade Federal do Ceará, Fortaleza - CE, 2013.</p></td>
        </tr>
        <tr>
            <td><p align = "center" id = "ref12">[12]</p></td>
            <td><p align = "left">Associação Brasileira de Normas Técnicas - ABNT, NBR 8681: Actions and safety of structures - Procedure. Rio de Janeiro – RJ: ABNT, 2003.</p></td>
        </tr>
        <tr>
            <td><p align = "center" id = "ref13">[13]</p></td>
            <td><p align = "left">Associação Brasileira de Normas Técnicas - ABNT, Projeto de estruturas de concreto - Procedimento: NBR 6118. Rio de Janeiro – RJ: ABNT, 2014.</p></td>
        </tr>
        <tr>
            <td><p align = "center" id = "ref14">[14]</p></td>
            <td><p align = "left"><a href="https://doi.org/10.1057/dddmp.2011.25" target="_blank" rel="noopener noreferrer">P. Furness, “Applications of Monte Carlo Simulation in marketing analytics,” J Direct Data Digit Mark Pract, vol. 13, no. 2, pp. 132–147, Oct. 2011.</a></p></td>
        </tr>
        <tr>
            <td><p align = "center" id = "ref15">[15]</p></td>
            <td><p align = "left"><a href="https://doi.org/10.35789/fib.BULL.0090" target="_blank" rel="noopener noreferrer">Fédération Internationale du Béton - FIB, Model Code 2010, vol. Volume 1. Germany: fib. The International Federation for Structural Concrete, 2010.</a></p></td>
        </tr>
        <tr>
            <td><p align = "center" id = "ref16">[16]</p></td>
            <td><p align = "left"><a href="https://doi.org/10.1590/1679-78255754" target="_blank" rel="noopener noreferrer">W. C. Santiago, H. M. Kroetz, S. H. de C. Santos, F. R. Stucchi, and A. T. Beck, “Reliability-based calibration of main Brazilian structural design codes,” Lat. Am. j. solids struct., vol. 17, no. 1, p. e245, 2020.</a></p></td>
        </tr>
        <tr>
            <td><p align = "center" id = "ref17">[17]</p></td>
            <td><p align = "left"><a href="https://doi.org/10.1680/ipeds.1956.12202" target="_blank" rel="noopener noreferrer">A. W. Skempton and D. H. Macdonald, “The allowable settlements of buildings.,” Proceedings of the Institution of Civil Engineers, vol. 5, no. 6, pp. 727–768, Nov. 1956.</a></p></td>
        </tr>
        <tr>
            <td><p align = "center" id = "ref18">[18]</p></td>
            <td><p align = "left">B. M. Das, Shallow Foundations: Bearing Capacity and Settlement, Third Edition, 3rd ed. edição. Boca Raton: CRC Press, 2017.</p></td>
        </tr>
        <tr>
            <td><p align = "center" id = "ref19">[19]</p></td>
            <td><p align = "left">J. B. Burland, B. B. Broms, and V. F. De Mello, “Behaviour of foundations and structures,” SOA report, 9th Int. Conf. on Soil Mechanics and Foundations Engineering, vol. 2, pp. 495–549, 1978.</p></td>
        </tr>
        <tr>
            <td><p align = "center" id = "ref20">[20]</p></td>
            <td><p align = "left"><a href="https://wmpjrufg.github.io/FINITO_TOOLBOX/" target="_blank" rel="noopener noreferrer">FINITO, “Finito FEM Toolbox User’s Manual.” 2022.</a></p></td>
        </tr>
        <tr>
            <td><p align = "center" id = "ref21">[21]</p></td>
            <td><p align = "left"><a href="https://doi.org/10.1016/j.cpc.2009.09.018" target="_blank" rel="noopener noreferrer">A. Saltelli, P. Annoni, I. Azzini, F. Campolongo, M. Ratto, and S. Tarantola, “Variance based sensitivity analysis of model output. Design and estimator for the total sensitivity index,” Computer Physics Communications, vol. 181, no. 2, pp. 259–270, Feb. 2010.</a></p></td>
        </tr>
        <tr>
            <td><p align = "center" id = "ref22">[22]</p></td>
            <td><p align = "left"><a href="https://doi.org/10.1016/j.enbuild.2017.12.066" target="_blank" rel="noopener noreferrer">R. Gagnon, L. Gosselin, and S. Decker, “Sensitivity analysis of energy performance and thermal comfort throughout building design process,” Energy and Buildings, vol. 164, pp. 278–294, Apr. 2018.</a></p></td>
        </tr>
        <tr>
            <td><p align = "center" id = "ref23">[23]</p></td>
            <td><p align = "left">A. Saltelli, Ed., Global sensitivity analysis: the primer. Chichester, England ; Hoboken, NJ: John Wiley, 2008.</p></td>
        </tr>
        <tr>
            <td><p align = "center" id = "ref24">[24]</p></td>
            <td><p align = "left"><a href="https://doi.org/10.2134/jeq2004.0044" target="_blank" rel="noopener noreferrer">A. M. L. Lindahl et al., “Stochastic Modeling of Diffuse Pesticide Losses from a Small Agricultural Catchment,” J. Environ. Qual., vol. 34, no. 4, pp. 1174–1185, Jul. 2005.</a></p></td>
        </tr>
        <tr>
            <td><p align = "center" id = "ref25">[25]</p></td>
            <td><p align = "left"><a href="https://doi.org/10.1016/j.jtbi.2008.04.011" target="_blank" rel="noopener noreferrer">S. Marino, I. B. Hogue, C. J. Ray, and D. E. Kirschner, “A methodology for performing global uncertainty and sensitivity analysis in systems biology,” Journal of Theoretical Biology, vol. 254, no. 1, pp. 178–196, Sep. 2008.</a></p></td>
        </tr>
    </tbody>
</table>
